Repository: xray-group/mstruct-fit-instrument-with-matlab

# mstruct-fit-instrument-with-matlab

#### note:
- adjustments to other data formats are straightforward
- the hkl table can be generated by any software, a screenshot below shows export in Pearson's crystal data

## Outline

The workflow to receive the instrumental function parameters for MStruct is

1. semi-automatic fitting of pattern segments in Matlab
2. import fitting result into an Excel worksheet
3. review the instrument polynomial approximation in Excel

## Matlab fitting

This is a semi-automatic procedure. You may want to adjust x-ray wavelength and spectral components ratio,
input patter file name or the whole data import procedure. Two methods for importing the standard peak table
are included. The first one could be used for the hkl table exported from the old version of ICDD PDF2
database. Authors have no idea how to achive that with PDF4, however any similar table is acceptable,
so an input for a table exported from Pearson's Crystal Data is shown. The hkl table should contain
reflections x-positions in the first column and some sort of relative intensities in the third column.
If wavelength or standard material is changed you will need to adjust bounds for pattern segments
where diffraction pattern background can be considerd semi-linear.

When you start working in Matlab you may need to add directory with some helper fitting and data
import functions to Matlab path.

```Matlab
cd mstruct-fit-instrument-with-matlab
addpath('helper_functions/')
```

As indicated, the procedure is semi-automatic. The Matlab script is paused after fitting each segment
leaving the user an opportunity to inspect the fit in detail. One needs to press 'space' to contine.
The script creates simple plots with the peak profile parameters in the end.

Profile parameters are saved to **params_1.txt**.

# Example data CoKalpha

Example LaB6 data from X-ray laboratory, Charles University, Prague

File: example-Co/lab6_co_pcd_hkl.csv
No.,d-spacing [nm],2theta [deg.],Int.,h k l,Mul.
1,0.4157,24.860,644.5,1 0 0,6
2,0.2939,35.460,1000.0,1 1 0,12
3,0.2400,43.800,417.5,1 1 1,8
4,0.2078,51.020,209.5,2 0 0,6
5,0.1859,57.560,474.2,2 1 0,24
6,0.1697,63.660,255.8,2 1 1,24
7,0.1470,75.040,97.0,2 2 0,12
8,0.1386,80.480,25.3,3 0 0,6
9,0.1386,80.480,256.4,2 2 1,24
10,0.1314,85.840,209.2,3 1 0,24
11,0.1253,91.140,140.6,3 1 1,24
12,0.1200,96.480,27.5,2 2 2,8
13,0.1153,101.860,108.0,3 2 0,24
14,0.1111,107.360,246.5,3 2 1,48
15,0.1039,118.920,52.0,4 0 0,6
16,0.1008,125.200,125.7,4 1 0,24
17,0.1008,125.200,176.1,3 2 2,24
18,0.0980,132.000,133.7,3 3 0,12
19,0.0980,132.000,161.2,4 1 1,24
20,0.0954,139.640,155.9,3 3 1,24
21,0.0930,148.720,286.6,4 2 0,24
