Repository: xray-group/mstruct-fit-instrument-with-matlab

# mstruct-fit-instrument-with-matlab

#### note:
- adjustments to other data formats are straightforward
- the hkl table can be generated by any software, a screenshot below shows export in Pearson's crystal data

## Outline

The workflow to receive the instrumental function parameters for MStruct is

1. semi-automatic fitting of pattern segments in Matlab
2. import fitting result into an Excel worksheet
3. review the instrument polynomial approximation in Excel

## Matlab fitting

This is a semi-automatic procedure. You may want to adjust x-ray wavelength and spectral components ratio,
input patter file name or the whole data import procedure. Two methods for importing the standard peak table
are included. The first one could be used for the hkl table exported from the old version of ICDD PDF2
database. Authors have no idea how to achive that with PDF4, however any similar table is acceptable,
so an input for a table exported from Pearson's Crystal Data is shown. The hkl table should contain
reflections x-positions in the first column and some sort of relative intensities in the third column.
If wavelength or standard material is changed you will need to adjust bounds for pattern segments
where diffraction pattern background can be considerd semi-linear.

When you start working in Matlab you may need to add directory with some helper fitting and data
import functions to Matlab path.

```Matlab
cd mstruct-fit-instrument-with-matlab
addpath('helper_functions/')
```

As indicated, the procedure is semi-automatic. The Matlab script is paused after fitting each segment
leaving the user an opportunity to inspect the fit in detail. One needs to press 'space' to contine.
The script creates simple plots with the peak profile parameters in the end.

Profile parameters are saved to **params_1.txt**.

File: lab6_cu_pcd_hkl.csv
No.,d-spacing [nm],2theta [deg.],Int.,h k l,Mul.
1,0.4157,21.380,634.0,1 0 0,6
2,0.2939,30.400,1000.0,1 1 0,12
3,0.2400,37.480,423.7,1 1 1,8
4,0.2078,43.540,215.0,2 0 0,6
5,0.1859,49.000,490.4,2 1 0,24
6,0.1697,54.040,265.0,2 1 1,24
7,0.1470,63.280,98.4,2 2 0,12
8,0.1386,67.600,25.0,3 0 0,6
9,0.1386,67.600,253.8,2 2 1,24
10,0.1314,71.820,199.6,3 1 0,24
11,0.1253,75.920,127.7,3 1 1,24
12,0.1200,79.940,23.5,2 2 2,8
13,0.1153,83.920,85.8,3 2 0,24
14,0.1111,87.880,180.2,3 2 1,48
15,0.1039,95.780,31.1,4 0 0,6
16,0.1008,99.740,67.0,4 1 0,24
17,0.1008,99.740,93.9,3 2 2,24
18,0.0980,103.780,62.1,3 3 0,12
19,0.0980,103.780,74.9,4 1 1,24
20,0.0954,107.880,61.1,3 3 1,24
21,0.0930,112.060,88.1,4 2 0,24
22,0.0907,116.380,192.3,4 2 1,48
23,0.0886,120.880,100.6,3 3 2,24
24,0.0849,130.600,76.9,4 2 2,24
25,0.0831,136.020,22.8,5 0 0,6
26,0.0831,136.020,71.7,4 3 0,24
27,0.0815,142.040,120.8,5 1 0,24
28,0.0815,142.040,297.2,4 3 1,48
29,0.0800,149.000,209.5,5 1 1,24
30,0.0800,149.000,31.3,3 3 3,8
