Repository: xray-group/mstruct-fit-instrument-with-matlab

# mstruct-fit-instrument-with-matlab

#### note:
- adjustments to other data formats are straightforward
- the hkl table can be generated by any software, a screenshot below shows export in Pearson's crystal data

## Outline

The workflow to receive the instrumental function parameters for MStruct is

1. semi-automatic fitting of pattern segments in Matlab
2. import fitting result into an Excel worksheet
3. review the instrument polynomial approximation in Excel

## Matlab fitting

This is a semi-automatic procedure. You may want to adjust x-ray wavelength and spectral components ratio,
input patter file name or the whole data import procedure. Two methods for importing the standard peak table
are included. The first one could be used for the hkl table exported from the old version of ICDD PDF2
database. Authors have no idea how to achive that with PDF4, however any similar table is acceptable,
so an input for a table exported from Pearson's Crystal Data is shown. The hkl table should contain
reflections x-positions in the first column and some sort of relative intensities in the third column.
If wavelength or standard material is changed you will need to adjust bounds for pattern segments
where diffraction pattern background can be considerd semi-linear.

When you start working in Matlab you may need to add directory with some helper fitting and data
import functions to Matlab path.

```Matlab
cd mstruct-fit-instrument-with-matlab
addpath('helper_functions/')
```

As indicated, the procedure is semi-automatic. The Matlab script is paused after fitting each segment
leaving the user an opportunity to inspect the fit in detail. One needs to press 'space' to contine.
The script creates simple plots with the peak profile parameters in the end.

Profile parameters are saved to **params_1.txt**.

File: lab6_cu_pdf2_hkl.txt
# LaB6 - PDF 00-034-0427 Lambda=1.54184
# 2Q       d     i  h   k   l
21.371	4.1577	39	1	0	0
30.412	2.9392	100 1	1	0
37.476	2.3998	51	1	1	1
43.554	2.0780	32	2	0	0
49.011	1.8586	73	2	1	0
54.042	1.6969	42	2	1	1
63.275	1.4697	16	2	2	0
67.626	1.3853	49	3	0	0
71.824	1.3144	36	3	1	0
75.921	1.2533	24	3	1	1
79.946	1.2000	5	2	2	2
83.932	1.1529	16	3	2	0
87.882	1.1110	35	3	2	1
95.767	1.0393	6	4	0	0
99.749	1.0082	24	4	1	0
103.774	0.9798	21	4	1	1
107.882	0.9536	10	3	3	1
112.077	0.9295	13	4	2	0
116.399	0.9071	30	4	2	1
120.888	0.8862	10	3	3	2
130.616	0.8485	11	4	2	2
136.022	0.8314	11	5	0	0
142.040	0.8152	37	5	1	0
149.001	0.8000	23	5	1	1
